Repository: minhduckkt/tempil.com.vn

File: blog/New folder/pwht-xu-ly-nhiet-sau-han/index.html
PWHT Là Gì? Xử Lý Nhiệt Sau Hàn và Vai Trò Của Tempilstik® Kiểm Soát Nhiệt Độ

PWHT Là Gì? Xử Lý Nhiệt Sau Hàn và Vai Trò Của Tempilstik® Trong Kiểm Soát Nhiệt Độ

Post Weld Heat Treatment (PWHT) — xử lý nhiệt sau hàn — là bước xử lý bắt buộc theo tiêu chuẩn ASME và EN đối với nhiều loại thép hợp kim và thép dày. Không giống preheat hay interpass, PWHT không thực hiện trong lúc hàn mà là một chu trình nhiệt độc lập sau khi hoàn thành mối hàn: nung lên nhiệt độ quy định, giữ trong thời gian nhất định, rồi làm nguội có kiểm soát. Thermocouple ghi dữ liệu liên tục là thiết bị chính trong PWHT — nhưng Tempilstik® đóng vai trò spot-check xác nhận bề mặt thực của chi tiết đạt nhiệt độ yêu cầu, bổ sung cho hệ thống ghi tự động tại những vị trí thermocouple không tiếp xúc trực tiếp.

Trong PWHT, Tempilstik® dùng spot-check xác nhận nhiệt độ bề mặt thực tế tại vị trí cần kiểm tra — bổ sung cho hệ thống thermocouple chính thức.

PWHT Là Gì — Định Nghĩa và Mục Đích Luyện Kim

PWHT là quá trình gia nhiệt có kiểm soát áp dụng cho kết cấu hàn sau khi mối hàn đã nguội hoàn toàn về nhiệt độ môi trường (hoặc theo yêu cầu cụ thể của tiêu chuẩn). Mục đích kỹ thuật của PWHT không phải chỉ một điều — mà là đồng thời giải quyết ba vấn đề luyện kim phát sinh từ quá trình hàn:

Khử ứng suất dư (Stress Relief): Hàn tạo ra gradient nhiệt độ cực lớn trong thời gian rất ngắn. Kim loại giãn nở và co rút không đều tạo ra ứng suất dư nội tại — đôi khi gần bằng giới hạn chảy của vật liệu. PWHT ở nhiệt độ đủ cao làm mềm cấu trúc tinh thể, cho phép biến dạng dẻo nhỏ giải phóng ứng suất.

  Cải thiện cơ tính vùng ảnh hưởng nhiệt (HAZ): Với thép hợp kim (Cr-Mo, Cr-Mo-V), chu trình nhiệt hàn tạo ra martensite cứng và giòn trong HAZ. PWHT tempering chuyển hóa martensite thành bainite hoặc sorbite — cấu trúc có độ dai va đập (impact toughness) cao hơn nhiều, phù hợp cho điều kiện vận hành nhiệt độ cao và áp suất cao.

  Khuếch tán hydrogen: Dù preheat đã hỗ trợ khuếch tán hydrogen trong lúc hàn, PWHT ở nhiệt độ cao thúc đẩy quá trình này triệt để hơn, giảm nguy cơ nứt nguội chậm (delayed cold cracking) về sau.

Phân biệt ngay từ đầu: PWHT không phải là "preheat làm lại sau khi hàn xong". Ba khái niệm — preheat, interpass, PWHT — hoạt động ở ba thời điểm khác nhau và giải quyết ba vấn đề khác nhau. Nhầm lẫn ba khái niệm này là lỗi phổ biến trong QA/QC hàn, đặc biệt với kỹ sư mới vào nghề.

Phân Biệt Ba Khái Niệm: Preheat / Interpass / PWHT

Preheat (Nung sơ bộ)

  Thực hiện trước khi hàn. Mục đích: làm chậm tốc độ nguội HAZ, giảm nguy cơ nứt nguội do hydrogen, giảm shock nhiệt. Đây là nhiệt độ tối thiểu cần duy trì.

Interpass (Liên hàn)

  Kiểm soát giữa các lớp hàn. Đây là nhiệt độ tối đa được phép — quá nhiệt làm giảm độ dai va đập và thay đổi cấu trúc vi mô bất lợi.

PWHT (Sau hàn)

  Thực hiện sau khi hàn hoàn chỉnh và nguội. Mục đích: khử ứng suất dư, cải thiện cơ tính HAZ, hoàn thiện cấu trúc vi mô. Đây là chu trình nhiệt bắt buộc với nhiều loại thép theo tiêu chuẩn.

Nếu preheat và interpass có thể kiểm tra bằng Tempilstik® trong suốt quá trình hàn, thì PWHT đòi hỏi hệ thống ghi dữ liệu bài bản hơn vì nhiệt độ cao hơn nhiều và thời gian giữ nhiệt (soaking time) phải được ghi lại đầy đủ để chứng minh với third party inspector.

Tempilabel® Series 4 ghi lại cả 4 ngưỡng nhiệt độ liên tiếp trên một nhãn — lý tưởng theo dõi chu trình PWHT khi không thể quan sát liên tục.

Nhiệt Độ PWHT Theo ASME — Phân Loại Theo P-Number

ASME phân loại vật liệu theo P-Number (nhóm kim loại) để quy định PWHT. Bảng dưới đây tổng hợp nhiệt độ PWHT (stress relief) cho các nhóm thép phổ biến nhất trong ngành lọc hóa dầu và nhà máy điện tại Việt Nam:

P-Number (ASME)	Loại thép điển hình	Grade / Spec điển hình	Dải nhiệt độ PWHT	Thời gian giữ nhiệt tối thiểu	Tempilstik® spot-check	

P1	Thép carbon	A106 Gr.B, A53, A516	580–620°C
1076–1148°F	1 giờ / 25mm chiều dày	#28047 (600°F/316°C)
Verify đạt nhiệt độ	

P4	Thép Cr-Mo thấp	A335 P11 (1¼Cr-½Mo)	600–650°C
1112–1202°F	1 giờ / 25mm	#28047
#28057 (1022°F/550°C)	

P5A	Thép Cr-Mo	A335 P22 (2¼Cr-1Mo)	700–760°C
1292–1400°F	2 giờ / 25mm (tối thiểu 2 giờ)	#28057 (1022°F/550°C)
#28065 (1450°F/788°C)	

P5B	Thép Cr-Mo-V cao	A335 P91 (9Cr-1Mo-V)	730–760°C
1350–1400°F	1 giờ / 25mm (tối thiểu 1 giờ)	#28065 (1450°F/788°C)
Bắt buộc — không ngoại lệ	

P8	Thép không gỉ Austenitic	A312 TP304, TP316	Solution anneal 1040–1120°C
Không áp dụng stress relief thông thường	Theo chiều dày	Ngoài dải Tempilstik®	

Lưu ý quan trọng về P91: PWHT cho P91 (730–760°C) không phải tùy chọn — đây là yêu cầu bắt buộc tuyệt đối theo ASME B31.1 và B31.3, không có ngoại lệ theo chiều dày hay kích thước. Bỏ qua PWHT cho P91 là nguyên nhân trực tiếp của creep failure sau hàng nghìn giờ vận hành nhiệt độ cao. Xem phân tích kỹ hơn trong bài riêng về hàn thép P91.

Vai Trò Của Tempilstik® Trong Quy Trình PWHT

Câu hỏi hay gặp từ QA/QC Engineer: "Đã có thermocouple và data logger rồi — Tempilstik® làm gì thêm trong PWHT?" Câu trả lời nằm ở bản chất của hai phương pháp đo:

Thermocouple đo nhiệt độ tại điểm tiếp xúc cố định — thường là bề mặt mối hàn hoặc gần mối hàn theo quy định của WPS-PWHT. Data logger ghi liên tục theo thời gian, tạo ra bằng chứng về thời gian giữ nhiệt (soaking time). Đây là dữ liệu chính cho hồ sơ QA.

Tuy nhiên, thermocouple không thể bao phủ toàn bộ bề mặt chi tiết — đặc biệt với các cấu kiện phức tạp như fitting, flange dày, nozzle reinforcement pad. Tempilstik® lấp khoảng trống này:

Spot-check tại các vị trí thermocouple không tiếp xúc: Vạch Tempilstik® lên mặt flange, mặt đế nozzle, hay góc khuất của fitting — nếu sáp chảy, vị trí đó đã đạt nhiệt độ yêu cầu.

  Xác nhận nhanh trước khi bắt đầu soaking time: Trước khi bấm giờ tính soaking time, inspector dùng Tempilstik® quét nhanh các điểm xa nguồn nhiệt nhất để xác nhận toàn bộ chi tiết đã đạt nhiệt độ đồng đều.

  Bằng chứng bổ sung khi thermocouple có nghi vấn: Khi data logger cho kết quả bất thường hoặc thermocouple bị lỏng trong quá trình nung, vết Tempilstik® trên bề mặt là bằng chứng vật lý bổ sung cho hồ sơ.

  Kiểm tra tốc độ nung (heating rate) gián tiếp: Với chi tiết lớn, theo dõi thứ tự chảy của các vạch Tempilstik® ở các mức nhiệt độ khác nhau cho thấy nhiệt có phân bổ đều không.

Trong hồ sơ QA: Ảnh chụp vết Tempilstik® đã chảy trên bề mặt chi tiết, kèm ghi chú nhiệt độ và thời điểm, là tài liệu được third party inspector (TPI) chấp nhận như bằng chứng bổ sung cho thermocouple record. Một số owner specification (ví dụ Shell DEP) chủ động yêu cầu spot-check bằng temperature indicating crayon.

Vết chảy lỏng của Tempilstik® là bằng chứng trực quan dứt khoát — ghi lại bằng ảnh trong hồ sơ PWHT theo yêu cầu ASME.

Part Numbers Tempilstik® Cho Kiểm Soát PWHT

Dải nhiệt độ PWHT (580–760°C) nằm trong phạm vi hoạt động của Tempilstik® — nhưng cần chọn đúng mã để spot-check ý nghĩa. Nguyên tắc: chọn mã có nhiệt độ bằng hoặc thấp hơn ngưỡng PWHT yêu cầu tối thiểu — khi mã này chảy, có thể xác nhận nhiệt độ đã đạt ngưỡng đó.

Part Number	Nhiệt độ (°F / °C)	Ứng dụng PWHT	Loại thép tương ứng	

#28047	600°F / 316°C	Verify đạt 316°C — dùng làm mốc check thấp trong chu trình nung P1	P1 (thép carbon)	

#28057	700°F / 371°C	Check trung gian trong chu trình nung P4, P5A	P4 (P11), P5A (P22)	

#28061	750°F / 399°C	Spot-check xác nhận đã vượt 399°C trước khi lên soaking temperature P1	P1 (verify nung đồng đều)	

#28065	800°F / 427°C	Spot-check trong PWHT P22 và P91 — xác nhận bề mặt đạt ≥ 427°C trước soaking	P5A (P22), P5B (P91)	

Cách dùng kết hợp: Với chu trình PWHT P91 (mục tiêu 730–760°C), dùng #28065 (788°C) để xác nhận toàn bộ chi tiết đã qua ngưỡng trung gian trước khi bắt đầu tính soaking time. Khi #28065 chảy đều trên tất cả vị trí spot-check, toàn bộ khối kim loại đã ở trên 788°C — nhiệt độ đủ cho thermocouple tiếp tục theo dõi đến 730°C. Không có Tempilstik® nào ở dải 730°C vì vượt quá dải sản phẩm thông thường — đây là lý do thermocouple là thiết bị chính, Tempilstik® là bổ sung.

Để nắm rõ toàn bộ yêu cầu nhiệt độ theo từng loại thép và tiêu chuẩn, tham khảo bảng tra nhiệt độ preheat và PWHT theo loại thép. Khái niệm nền tảng về preheat và tại sao kiểm soát nhiệt độ quan trọng có trong bài nhiệt độ preheat khi hàn thép carbon. Cách sử dụng Tempilstik® đúng kỹ thuật từ cơ bản xem tại bài que chỉ thị nhiệt Tempilstik® là gì.

Câu Hỏi Thường Gặp

PWHT có bắt buộc với tất cả mối hàn không, hay chỉ một số trường hợp?

  PWHT không bắt buộc với tất cả mối hàn. Yêu cầu phụ thuộc vào ba yếu tố: loại vật liệu (P-Number), chiều dày chi tiết, và tiêu chuẩn áp dụng. Thép carbon P1 dưới chiều dày nhất định thường không cần PWHT theo ASME B31.3. Ngược lại, thép P91 bắt buộc PWHT tuyệt đối bất kể chiều dày. Luôn kiểm tra bảng yêu cầu PWHT trong tiêu chuẩn áp dụng và WPS được phê duyệt.

Tốc độ nung (heating rate) và tốc độ làm nguội (cooling rate) trong PWHT quan trọng như thế nào?

  Rất quan trọng — đặc biệt với thép hợp kim. Nung quá nhanh tạo gradient nhiệt lớn, gây ứng suất nhiệt có thể làm nứt chi tiết dày. Làm nguội quá nhanh sau PWHT có thể tái tạo ứng suất dư hoặc tạo cấu trúc vi mô không mong muốn. ASME B31.1 quy định tốc độ nung tối đa khoảng 220°C/giờ (400°F/hr) chia cho chiều dày tính bằng inch — chi tiết dày phải nung chậm hơn. Thermocouple và data logger là bắt buộc để ghi nhận và kiểm soát hai thông số này.

Nếu không có lò PWHT cố định, có thể thực hiện PWHT tại hiện trường không?

  Có — PWHT tại hiện trường (field PWHT) được thực hiện phổ biến trong bảo dưỡng nhà máy và lắp đặt đường ống. Phương pháp thường dùng là electric resistance heating (dây điện trở quấn quanh mối hàn) hoặc induction heating. Yêu cầu vẫn giống nhau: thermocouple, data logger, tốc độ nung/nguội kiểm soát, và soaking time đủ. Tempilstik® đặc biệt hữu ích trong PWHT tại hiện trường vì dễ vạch lên bề mặt mà không cần thiết bị phụ.

Sau PWHT xong thì cần kiểm tra gì để đóng hồ sơ QA?

  Hồ sơ PWHT chuẩn thường gồm: (1) chart recorder / data logger printout ghi nhiệt độ theo thời gian với chữ ký inspector, (2) số lượng và vị trí thermocouple đủ theo WPS, (3) xác nhận soaking time đạt yêu cầu tối thiểu, (4) tốc độ nung và nguội nằm trong giới hạn quy định, (5) ảnh chụp hiện trường kèm số mối hàn và số hệt thống. Spot-check Tempilstik® nếu có sẽ là tài liệu bổ sung hữu ích nhưng không thay thế được thermocouple record chính.

Tempilstik® có thể dùng để kiểm tra nhiệt độ 600°C trong PWHT thực không?

  Tempilstik® có dải sản phẩm lên đến khoảng 650°C (1200°F), nhưng trong PWHT thực tế ở nhiệt độ cao (580–760°C), Tempilstik® được dùng như spot-check trung gian — xác nhận chi tiết đã qua các ngưỡng nhiệt độ thấp hơn nhiệt độ soaking trong quá trình nung. Để xác nhận chính xác nhiệt độ soaking 600–760°C, thermocouple là thiết bị bắt buộc và không thể thay thế.

Cần báo giá Tempilstik® cho dự án PWHT hoặc kiểm soát nhiệt độ hàn? tempil.vn là nhà phân phối chính hãng Tempil® tại Việt Nam — C/O, C/Q, VAT đầy đủ. Bán theo hộp 10 que hoặc lẻ từng que.

  Yêu cầu báo giá
  0938 888 958
