Repository: minhduckkt/tempil.com.vn

File: blog/tieu-chuan-en-1011-2-nhiet-do-han/index.html
Tiêu Chuẩn EN 1011-2: Tính Preheat Hàn Thép Theo CET và Heat Input

TEMPIL VIET NAM

  Fast Group Engineering

Trang chủ

  Tempilstik®

  Tempilaq®

  Tempilabel®

  Tất cả sản phẩm

  Blog kỹ thuật

  Liên hệ

  🛒 Mua hàng

Hotline

  Tel: +84 (938) 888 958

  Email: sales@tempil.vn

Tiêu Chuẩn EN 1011-2: Tính Nhiệt Độ Preheat Hàn Thép Theo CET và Heat Input

Kỹ sư hàn tại Việt Nam quen với AWS D1.1 và ASME — nhưng khi làm việc trong các dự án EPCi do nhà thầu châu Âu chủ trì như TechnipFMC, Saipem hay McDermott (phần châu Âu), tài liệu WPS và PQR thường dẫn chiếu EN 1011-2. Đây là tiêu chuẩn preheat và kiểm soát nhiệt độ hàn thép theo hệ châu Âu — có phương pháp tính khác AWS ở điểm cốt lõi: dùng CET (Carbon Equivalent — công thức riêng) thay vì CE theo công thức IIW quen thuộc, và đưa Heat Input vào bài toán tính preheat. Hiểu đúng EN 1011-2 giúp QA/QC engineer đọc WPS, tra bảng preheat và chọn Tempilstik® đúng mà không cần đoán mò.

Sau khi tính preheat theo EN 1011-2 từ CET và heat input, chọn mức Tempilstik® tương ứng để xác nhận tại hiện trường — quy trình chuẩn dự án EPC châu Âu.

EN 1011-2 Là Gì và Khi Nào Áp Dụng

EN 1011-2 (đầy đủ: Welding — Recommendations for welding of metallic materials — Part 2: Arc welding of ferritic steels) là tiêu chuẩn châu Âu quy định khuyến nghị kỹ thuật cho hàn hồ quang thép ferritic — bao gồm thép carbon, thép hợp kim thấp và thép hợp kim cao (không bao gồm thép không gỉ austenitic).

Tiêu chuẩn này xuất hiện trong hồ sơ kỹ thuật của dự án khi:

Hợp đồng quy định áp dụng tiêu chuẩn EN (thay vì ASME/AWS) — thường do client hoặc nhà thầu có gốc châu Âu

  Mã thiết kế dùng EN 13480 (đường ống công nghệ) hoặc EN 13445 (thiết bị áp lực) thay vì ASME B31.3/Section VIII

  WPS/PQR được xây dựng theo EN ISO 15614-1 thay vì ASME Section IX hoặc AWS D1.1

  Dự án xuất khẩu sang thị trường EU hoặc yêu cầu CE marking (cơ cấu áp lực)

Lưu ý: EN 1011-2 dùng từ "recommendations" (khuyến nghị), không phải "requirements" (yêu cầu bắt buộc). Tuy nhiên trong thực tế, khi WPS dẫn chiếu EN 1011-2 và được phê duyệt bởi third-party inspector, các khuyến nghị này trở thành ràng buộc hợp đồng.

Công Thức CET — Điểm Khác Biệt Cốt Lõi Với AWS

AWS D1.1 dùng Carbon Equivalent (CE) theo công thức IIW:

CE (IIW) = C + Mn/6 + (Cr + Mo + V)/5 + (Ni + Cu)/15

EN 1011-2 dùng Carbon Equivalent CET — công thức khác, được tối ưu hóa cho thép hợp kim thấp hiện đại:

CET = C + (Mn + Mo)/10 + (Cr + Cu)/20 + Ni/40

Trong đó thành phần tính theo % khối lượng (weight %)

Hai điểm khác biệt chính giữa CE (IIW) và CET:

Hệ số Mn: CE dùng Mn/6 (hệ số lớn hơn), CET dùng Mn/10 — CET đánh giá ảnh hưởng của Mn thấp hơn

  Hệ số Ni: CE dùng Ni/15, CET dùng Ni/40 — CET đánh giá ảnh hưởng của Ni thấp hơn đáng kể

  Mo: CE nhóm Mo với Cr và V, CET nhóm Mo với Mn — phản ánh hành vi luyện kim khác nhau trong thép hợp kim thấp

Hệ quả thực tế: với cùng một mác thép, CET thường cho giá trị thấp hơn CE (IIW), dẫn đến preheat tính theo EN 1011-2 đôi khi thấp hơn AWS D1.1 — đây không phải là "lỗi" của tiêu chuẩn mà phản ánh cách tiếp cận luyện kim khác nhau của hai hệ thống.

Ví dụ tính CET cho thép S355J2 (tương đương A572 Gr.50)

Thành phần điển hình S355J2 theo EN 10025-2: C = 0.20%, Mn = 1.50%, Si = 0.40%, Cr = 0.30%, Cu = 0.35%, Ni = 0.30%, Mo = 0.08%

CET = 0.20 + (1.50 + 0.08)/10 + (0.30 + 0.35)/20 + 0.30/40
CET = 0.20 + 0.158 + 0.0325 + 0.0075
CET = 0.398 → làm tròn = 0.40

CET = 0.40 đặt vào bảng preheat của EN 1011-2 cùng với chiều dày và Heat Input để tra ra nhiệt độ preheat cần thiết (xem bảng bên dưới).

Tempilabel® dán trực tiếp tại vị trí cần kiểm soát — phù hợp cho hồ sơ chất lượng yêu cầu bằng chứng nhiệt độ theo EN 1011-2.

Bảng Preheat Theo EN 1011-2 — Method A (Simplified)

EN 1011-2 cung cấp hai phương pháp tính preheat: Method A (đơn giản hóa, dùng CET và chiều dày) và Method B (đầy đủ hơn, đưa thêm Heat Input và hydrogen content vào tính toán). Dưới đây là bảng preheat theo Method A — phương pháp phổ biến nhất trong thực tế:

CET	Chiều dày ≤ 25mm	25 < t ≤ 40mm	40 < t ≤ 60mm	60 < t ≤ 100mm	Tempilstik® Part No.	

≤ 0.25	—	—	—	—	Không cần	

0.25 – 0.35	—	—	50°C	100°C	#28016 (107°C)	

0.35 – 0.45	—	50°C	100°C	150°C	#28016 / #28318	

0.45 – 0.55	50°C	100°C	150°C	200°C	#28318 / #28327	

> 0.55	100°C	150°C	200°C	250°C+	#28327 / tham khảo Method B	

Lưu ý: bảng trên là bảng đơn giản hóa minh họa từ EN 1011-2 Table B.2 Method A. Cho dự án thực tế, luôn tra trực tiếp từ bản gốc tiêu chuẩn và cân nhắc dùng Method B khi Heat Input thấp hoặc mối nối có độ ngậm lớn (high restraint).

Heat Input — Tham Số EN 1011-2 Không Có Trong AWS D1.1 Table

Điểm khác biệt thứ hai giữa EN 1011-2 và AWS D1.1: EN 1011-2 Method B đưa Heat Input (năng lượng hàn trên đơn vị chiều dài, kJ/mm) vào bài toán tính preheat. Heat Input cao hơn → vùng HAZ nguội chậm hơn → giảm nguy cơ nứt nguội → có thể giảm preheat. Ngược lại, Heat Input thấp (ví dụ hàn TIG mối đầu tiên trên ống mỏng) → nguội nhanh → cần preheat cao hơn.

Heat Input (kJ/mm) = (U × I × 60) / (v × 1000) × k

Trong đó:
  U = điện áp hồ quang (V)
  I = cường độ dòng (A)
  v = tốc độ hàn (mm/phút)
  k = hệ số hiệu suất nhiệt: SMAW = 0.8, SAW = 1.0, GTAW = 0.6

Trong thực tế công trường, Method B đòi hỏi kỹ sư hàn ghi lại thông số hàn (U, I, v) và tính Heat Input trước khi tra bảng preheat. Đây là lý do nhiều WPS theo EN 1011-2 tại Việt Nam vẫn dùng Method A đơn giản hóa và chấp nhận preheat conservative hơn một chút.

So Sánh EN 1011-2 vs AWS D1.1 — Giống Và Khác

Tiêu chí	AWS D1.1	EN 1011-2	

Carbon Equivalent	CE (IIW): C + Mn/6 + (Cr+Mo+V)/5 + (Ni+Cu)/15	CET: C + (Mn+Mo)/10 + (Cr+Cu)/20 + Ni/40	

Phân nhóm thép	Nhóm I–IV theo CE và giới hạn chảy	Tra bảng theo CET liên tục (không phân nhóm cứng)	

Heat Input trong tính preheat	Không (tra bảng theo nhóm và chiều dày)	Có — Method B (tùy chọn)	

Hydrogen content	Phân loại H4/H8/H16 — ảnh hưởng tùy chọn WPS	Đưa vào Method B qua hàm HD (hydrogen designator)	

Phạm vi áp dụng	Chủ yếu kết cấu thép, offshore, O&G theo hệ Mỹ	Dự án châu Âu, CE marking, EN piping/pressure vessel	

Tempilstik® áp dụng	Đầy đủ	Đầy đủ — cùng part number	

Điểm quan trọng: Tempilstik® được công nhận và áp dụng được cho cả AWS D1.1 và EN 1011-2 — que chỉ thị nhiệt đo nhiệt độ bề mặt theo nguyên lý vật lý, không phụ thuộc vào tiêu chuẩn tính toán preheat. Dù WPS của bạn theo hệ Mỹ hay châu Âu, cùng part number Tempilstik® sẽ cho cùng kết quả xác nhận nhiệt độ.

Để tra bảng preheat chi tiết theo từng mác thép kèm part number Tempilstik®, xem bảng tra nhiệt độ preheat song ngữ Việt–Anh. Nguyên lý chung về preheat và phân nhóm thép theo AWS D1.1 tham khảo tại Nhiệt Độ Preheat Khi Hàn Thép Carbon — AWS D1.1 và ASME.

EN 1011-2 yêu cầu đo preheat tại khoảng cách ≥75mm từ đường hàn. Tempilstik® thực hiện thao tác này nhanh và dễ ghi kết quả đúng tiêu chuẩn.

Câu Hỏi Thường Gặp

CET và CE (IIW) khác nhau bao nhiêu trong thực tế?

  Với thép carbon thấp thông thường (C ≤ 0.20%, Mn ≤ 1.5%), CET thường thấp hơn CE (IIW) khoảng 0.03–0.08. Sự chênh lệch lớn hơn khi hàm lượng Ni và Mn cao — CET đánh giá Ni với hệ số nhỏ hơn nhiều (Ni/40 thay vì Ni/15). Điều này có thể dẫn đến yêu cầu preheat theo EN 1011-2 thấp hơn AWS D1.1 cho cùng loại thép và chiều dày — nhưng không có nghĩa là an toàn hơn, chỉ là hai cách tiếp cận khác nhau về luyện kim.

Dự án của tôi có WPS theo EN 1011-2 nhưng dùng thép Nhật (SM490) — tính preheat thế nào?

  Lấy thành phần hóa học từ Mill Certificate của thép SM490 (hoặc từ giá trị tối đa theo tiêu chuẩn JIS G 3106), tính CET theo công thức EN 1011-2, sau đó tra bảng preheat theo CET và chiều dày. Các mác thép Nhật, Hàn hay Việt Nam đều có thể tính CET nếu có đủ thành phần hóa học — tiêu chuẩn không giới hạn chỉ áp dụng cho thép EN.

Tempilstik® nào dùng cho preheat 50°C theo EN 1011-2?

  Tempilstik® #28002 (109°F / 43°C) dùng để xác nhận bề mặt đạt 43°C. Tuy nhiên ở mức nhiệt độ thấp này, thực tế tại Việt Nam (nhiệt độ môi trường 28–38°C) thì chênh lệch không lớn. Quan trọng hơn là xác nhận không có độ ẩm trên bề mặt và nhiệt độ không thấp hơn 5°C. Part #28002 giúp xác nhận điều đó một cách khách quan.

Khi nào dùng Method B thay vì Method A của EN 1011-2?

  Method B nên dùng khi: hàn với Heat Input thấp (GTAW root pass trên ống mỏng), điều kiện môi trường lạnh (dưới 5°C), mối nối có độ ngậm cao (thick flange, T-joint), hoặc thép có CET cao (trên 0.45). Method A cho kết quả preheat conservative hơn — an toàn hơn nhưng đôi khi cao hơn mức cần thiết về mặt kỹ thuật.

Cần Tempilstik® cho dự án theo EN 1011-2 hay AWS D1.1? tempil.vn phân phối chính hãng tại Việt Nam — C/O, C/Q, hóa đơn VAT. Tư vấn chọn part number theo WPS miễn phí.

  Yêu cầu báo giá
  0938 888 958

Fast Group Engineering là nhà phân phối chính thức Tempil tại Việt Nam — Tempilstik, Tempilaq, Tempilabel và toàn bộ dòng sản phẩm đo nhiệt độ Tempil.

▶ VP1: 150 Nguyễn Cư Trinh, P. Cầu Ông Lãnh, TP.HCM

  ▶ VP2: 51 Lê Văn Lộc, P. Vũng Tàu, TP.HCM

  ▶ Kho: 41 Trần Văn Giàu, KĐT Sao Mai – Bến Đình, TP.HCM

  ▶ Tel: 0938 888 958 | Email: sales@tempil.vn

  ▶ Mua hàng: tempil.vn

Sản phẩm Tempil

Tempilstik®

  Tempilaq® Advanced

  Tempilabel®

  Thermomelt®

  Temp-Alarm®

  Xem tất cả →

Blog kỹ thuật

Tempilstik là gì?

  Bảng nhiệt độ tiền hàn

  Tempilstik vs Nhiệt kế laser

  Xem tất cả bài viết →

Liên kết

🛒 tempil.vn (Mua hàng)

  markal.com.vn

  Liên hệ & Báo giá

  Blog & Kiến thức

© 2026 Công ty TNHH Fast Group (Fast Group Engineering) | MST: 0315555189 | Est. 08/03/2019
